Repository: ShoukangHong/EChem_Plotter

# EChem Plotter
<!-- TABLE OF CONTENTS -->
  <ol>
    <li><a href="#introduction">Introduction</a></li>
    <li><a href="#license">License</a></li>
    <li><a href="#installation">Installation</a></li>
    <li><a href="#instruction">Instruction</a>
      <ul>
        <li><a href="#quick-start">Quick Start</a></li>
        <li><a href="#batch-processing">Batch Processing</a></li>
      </ul>
    </li>
  </ol>

<!-- ABOUT THE PROJECT -->

## Introduction
In scientific research, experiments can be highly repetitive, as are their data. EChem Plotter is software designed to ease the plotting of experimental data that have identical format and process procedure. With this software, you can program without coding knowledge and use your template to process all the similar data.

The software is based on python and its modules including pyQt5, matplotlib, numpy, and pandas.

The software includes some templates designed for data generated by the EC-Lab Battery Station. These templates can easily plot CV, CA, CP, Cycle, and EIS, which are very common electrochemistry experiments. The templates are a good starting point and can be easily extended to fit other needs. You can also start from scratch and make your own template.

#### Images plotted by these templates:

## Instruction

If you use the executable file, you will first see a black window, which is the console, please wait for the main window to pop up:
The UI is composed of 4 parts:

- The left top part is data Manager Tab, where you control how to process your data.

- The right top part is data Info Window, where you can view your data.

- The left bottom part is plotter, where you control what to plot.

- The right bottom part is image preview, where you can preview and make adjustment to the image.

### Quick Start
There are some provided templates for you to start with. A template contains data methods and plot method, and can process certain data types in one click.
First, go to menu and select 'Load Template':
A select file dialog will pop up and you will see a 'DemoDataAndTemplate' folder, go to DemoDataAndTemplate\Basic\ and select Base_Template.tmp.
This template is designed for the linear.txt, or any data that has 'x', 'y' as header. Lets' click on the 'Data File' button in the Data Managers part.
Then, select linear.txt, the linear txt data will show up on the info window:
If you wonder what the program does, you can double click on the list items and a dialog will show up, let's click on the 'Format Raw Data' row:
You can see that we are spliting the raw data with tab. Hover on the parameter text will show you description of the parameter.
You can edit the action and parameters to do different things, but for now let's just close the dialog and click 'run and plot' in the plotter part.
And that's it, the plot is there and you can click 'save image' to save it!
You can use the tool bar above image preview to adjust the image, you can also go to menu->setting->image format to change the size and dpi of the image.
To verify that the data are correctly processed, you can click on the Data/Variable/Plot Data tabs in the info part. Note that only plot data is used for plotting.
Feel free to play with the program. You can try other templates and data file, edit parameters, and plot methods. If you don't understand what a button/parameter does, hover on it and a help text may show up!

### Batch Processing

A great feature of this software is batch processing. You can use this function to process multiple data files at once, saving even more time.

After completing the data processing and plotting method settings, select batch processing:
Then, select the data files you want to plot, here we only have two files, but you can choose as many files as you want. Click Open to run.
Enter the data file directory. The plots are already there!

File: test_data/EIS/Li-Li_polished_PEO_EO-LiTFSI_20-1_0_05mm_600000MW_50celcius_Sh_01132021_C06.txt
freq/Hz	Re(Z)/Ohm	-Im(Z)/Ohm	
5.0001856E+005	6.9176773E+001	-1.2112006E+000
3.3746847E+005	6.9264046E+001	-1.6967200E-001
2.2777798E+005	6.9252319E+001	1.1639521E+000
1.5373553E+005	6.9035851E+001	2.7142527E+000
1.0376151E+005	6.9151855E+001	4.4193697E+000
7.0034148E+004	6.9599541E+001	6.3611712E+000
4.7273977E+004	6.9893806E+001	8.6864357E+000
3.1908773E+004	7.0556259E+001	1.1573825E+001
2.1535408E+004	7.2265068E+001	1.5288072E+001
1.4530134E+004	7.4418716E+001	2.0123236E+001
9.8073789E+003	7.7343224E+001	2.6440355E+001
6.6620737E+003	8.1430344E+001	3.4783127E+001
4.4664292E+003	8.6731857E+001	4.6079552E+001
3.0159653E+003	9.5003891E+001	6.0713394E+001
2.0356514E+003	1.0755403E+002	7.9981461E+001
1.3736815E+003	1.2576573E+002	1.0424095E+002
9.2767200E+002	1.5369939E+002	1.3299297E+002
6.2600159E+002	1.9517523E+002	1.6303554E+002
4.2229733E+002	2.5347955E+002	1.8728265E+002
2.8509122E+002	3.2204001E+002	1.9477614E+002
1.9252596E+002	3.8917514E+002	1.8038828E+002
1.2987535E+002	4.4237381E+002	1.4987100E+002
8.7671425E+001	4.7750034E+002	1.1571853E+002
5.9185604E+001	4.9890875E+002	8.5023239E+001
3.9961639E+001	5.1061633E+002	6.0778465E+001
2.6939653E+001	5.1652625E+002	4.3701366E+001
1.8210957E+001	5.2122443E+002	3.1200666E+001
1.2283805E+001	5.2363971E+002	2.2137526E+001
8.2935228E+000	5.2592505E+002	1.6859764E+001
5.5963469E+000	5.2666290E+002	1.2353271E+001
3.7778049E+000	5.2796375E+002	1.1241012E+001
2.5481083E+000	5.3075641E+002	9.6344938E+000
1.7208152E+000	5.3549170E+002	9.3916559E+000
1.1601573E+000	5.4028082E+002	9.5600805E+000
7.8391540E-001	5.4107043E+002	1.0353243E+001
5.2944565E-001	5.4462274E+002	1.1548509E+001
3.5673514E-001	5.4114880E+002	1.2885122E+001
2.4074021E-001	5.4690668E+002	1.5085567E+001
1.6278075E-001	5.5051733E+002	1.7475420E+001
1.0967685E-001	5.5321417E+002	2.0934429E+001
7.4052162E-002	5.7375269E+002	2.4649509E+001
5.0035227E-002	5.6662518E+002	2.8622570E+001
=== Z fit Analysis (01/15/21 14:40) ===
Equivalent circuit:
   R1+Q2/R2+Q3
   R1 = 68.83 Ohm
   Q2 = 3.403e-6 F.s^(a - 1)
   a2 = 0.847 3 
   R2 = 467.7 Ohm
   Q3 = 0.044 51 F.s^(a - 1)
   a3 = 0.542 7 
Fit:
   select: 1st cycle(s)
   method: Randomize + Simplex
   stop Randomize on: 5000 iterations
   stop fit on: 5000 iterations
   weight: |Z|

File: test_data/EIS/Li-Li_polished_PEO_EO-LiTFSI_20-1_0_05mm_600000MW_60celcius_Sh_01132021_C06.txt
freq/Hz	Re(Z)/Ohm	-Im(Z)/Ohm	
5.0001856E+005	3.7090214E+001	-1.8707529E+000
3.3746847E+005	3.6647541E+001	-3.4619373E-001
2.2777798E+005	3.6220993E+001	9.5364243E-001
1.5373553E+005	3.6226501E+001	2.1994476E+000
1.0376151E+005	3.6511848E+001	3.6069953E+000
7.0034148E+004	3.7087635E+001	5.2811651E+000
4.7273977E+004	3.7870518E+001	7.2403069E+000
3.1908773E+004	3.8950989E+001	9.7828197E+000
2.1535408E+004	4.0674168E+001	1.3111963E+001
1.4530134E+004	4.2867966E+001	1.7243118E+001
9.8073789E+003	4.5746548E+001	2.2677092E+001
6.6620737E+003	4.9626896E+001	2.9703394E+001
4.4664292E+003	5.5553661E+001	3.9071461E+001
3.0159653E+003	6.4292183E+001	5.0789303E+001
2.0356514E+003	7.7629204E+001	6.4681541E+001
1.3736815E+003	9.7448677E+001	7.9418327E+001
9.2767200E+002	1.2511494E+002	9.1340553E+001
6.2600159E+002	1.5800914E+002	9.5339516E+001
4.2229733E+002	1.9108583E+002	8.8890884E+001
2.8509122E+002	2.1722488E+002	7.4635475E+001
1.9252596E+002	2.3561964E+002	5.8597057E+001
1.2987535E+002	2.4728389E+002	4.3539284E+001
8.7671425E+001	2.5363869E+002	3.1392141E+001
5.9185604E+001	2.5643884E+002	2.2541248E+001
3.9961639E+001	2.5847729E+002	1.6050173E+001
2.6939653E+001	2.5930536E+002	1.1659949E+001
1.8210957E+001	2.5999731E+002	8.7731380E+000
1.2283805E+001	2.6038074E+002	6.8303509E+000
8.2935228E+000	2.6115161E+002	5.7280798E+000
5.5963469E+000	2.6166678E+002	5.2155352E+000
3.7778049E+000	2.6243204E+002	4.7614508E+000
2.5481083E+000	2.6269449E+002	4.9117184E+000
1.7208152E+000	2.6325919E+002	5.2094636E+000
1.1601573E+000	2.6343362E+002	5.8460383E+000
7.8391540E-001	2.6427417E+002	6.4504509E+000
5.2944565E-001	2.6491846E+002	7.1993542E+000
3.5673514E-001	2.6472910E+002	8.2028551E+000
2.4074021E-001	2.6520941E+002	9.5796604E+000
1.6278075E-001	2.6721652E+002	1.0974767E+001
1.0967685E-001	2.7191302E+002	1.2505811E+001
7.4052162E-002	2.7944250E+002	1.4591534E+001
5.0035227E-002	2.8414700E+002	1.7449032E+001
5.0001856E+005	3.4835484E+001	-1.9527048E+000
3.3746847E+005	3.4439415E+001	-3.5575202E-001
2.2777798E+005	3.4275150E+001	8.8646066E-001
1.5373553E+005	3.4390102E+001	2.1612110E+000
1.0376151E+005	3.4845211E+001	3.6316557E+000
7.0034148E+004	3.5307392E+001	5.2541409E+000
4.7273977E+004	3.6217232E+001	7.2554669E+000
3.1908773E+004	3.7439640E+001	9.7958136E+000
2.1535408E+004	3.9099884E+001	1.3140572E+001
1.4530134E+004	4.1455566E+001	1.7298012E+001
9.8073789E+003	4.4589252E+001	2.2823650E+001
6.6620737E+003	4.8795261E+001	2.9870380E+001
4.4664292E+003	5.5018276E+001	3.9279907E+001
3.0159653E+003	6.3779953E+001	5.0965542E+001
2.0356514E+003	7.7137062E+001	6.4947807E+001
1.3736815E+003	9.7126801E+001	7.9836632E+001
9.2767200E+002	1.2472835E+002	9.2050446E+001
6.2600159E+002	1.5843982E+002	9.6431862E+001
4.2229733E+002	1.9185619E+002	9.0425919E+001
2.8509122E+002	2.1887804E+002	7.6050209E+001
1.9252596E+002	2.3768742E+002	5.9558819E+001
1.2987535E+002	2.5014876E+002	4.4284176E+001
8.7671425E+001	2.5617978E+002	3.1793650E+001
5.9185604E+001	2.5975052E+002	2.2782259E+001
3.9961639E+001	2.6175793E+002	1.6347363E+001
2.6939653E+001	2.6260016E+002	1.1702435E+001
1.8210957E+001	2.6352023E+002	8.7821045E+000
1.2283805E+001	2.6432788E+002	7.0838332E+000
8.2935228E+000	2.6494199E+002	5.7404656E+000
5.5963469E+000	2.6522870E+002	5.1050315E+000
3.7778049E+000	2.6622498E+002	5.0378804E+000
2.5481083E+000	2.6715958E+002	5.1224742E+000
1.7208152E+000	2.6824026E+002	5.1830659E+000
1.1601573E+000	2.6932379E+002	5.8494382E+000
7.8391540E-001	2.7046243E+002	6.4611468E+000
5.2944565E-001	2.7200366E+002	7.2850451E+000
3.5673514E-001	2.7376544E+002	8.4575548E+000
2.4074021E-001	2.7568533E+002	9.8033543E+000
1.6278075E-001	2.7805463E+002	1.1067654E+001
1.0967685E-001	2.8134402E+002	1.2716273E+001
7.4052162E-002	2.8543698E+002	1.4880524E+001
5.0035227E-002	2.8995361E+002	1.7431948E+001
=== Z fit Analysis (01/15/21 14:41) ===
Equivalent circuit:
   R1+Q2/R2+Q3
   R1 = 34.49 Ohm
   Q2 = 3.828e-6 F.s^(a - 1)
   a2 = 0.839 2 
   R2 = 234.1 Ohm
   Q3 = 0.069 76 F.s^(a - 1)
   a3 = 0.536 4 
Fit:
   select: 2nd cycle(s)
   method: Randomize + Simplex
   stop Randomize on: 5000 iterations
   stop fit on: 5000 iterations
   weight: |Z|

File: test_data/EIS/Li-Li_polished_PEO_EO-LiTFSI_20-1_0_05mm_600000MW_66celcius_Sh_01132021_C06.txt
freq/Hz	Re(Z)/Ohm	-Im(Z)/Ohm	
5.0001856E+005	2.5783257E+001	-1.9047405E+000
3.3746847E+005	2.5552414E+001	-3.2996809E-001
2.2777798E+005	2.5498814E+001	8.6399341E-001
1.5373553E+005	2.5690903E+001	2.1132905E+000
1.0376151E+005	2.6064487E+001	3.6006701E+000
7.0034148E+004	2.6527443E+001	5.3418536E+000
4.7273977E+004	2.7387953E+001	7.5208278E+000
3.1908773E+004	2.8430050E+001	1.0440814E+001
2.1535408E+004	3.0196978E+001	1.4320397E+001
1.4530134E+004	3.2905918E+001	1.9341232E+001
9.8073789E+003	3.7120724E+001	2.5753864E+001
6.6620737E+003	4.3235672E+001	3.3393524E+001
4.4664292E+003	5.2495827E+001	4.2301029E+001
3.0159653E+003	6.5242828E+001	5.1145927E+001
2.0356514E+003	8.1688156E+001	5.8611866E+001
1.3736815E+003	1.0157100E+002	6.2890091E+001
9.2767200E+002	1.2285141E+002	6.2733170E+001
6.2600159E+002	1.4270435E+002	5.7515163E+001
4.2229733E+002	1.5906805E+002	4.8709545E+001
2.8509122E+002	1.7071010E+002	3.8558590E+001
1.9252596E+002	1.7836003E+002	2.9319803E+001
1.2987535E+002	1.8238788E+002	2.1175968E+001
8.7671425E+001	1.8506664E+002	1.5084177E+001
5.9185604E+001	1.8626941E+002	1.0831347E+001
3.9961639E+001	1.8789317E+002	7.8407764E+000
2.6939653E+001	1.8834854E+002	5.9630384E+000
1.8210957E+001	1.8890262E+002	4.5874310E+000
1.2283805E+001	1.8943877E+002	3.8503983E+000
8.2935228E+000	1.8965904E+002	3.4093475E+000
5.5963469E+000	1.9007233E+002	3.1991565E+000
3.7778049E+000	1.9073859E+002	3.3185091E+000
2.5481083E+000	1.9141811E+002	3.4437423E+000
1.7208152E+000	1.9215276E+002	3.8033803E+000
1.1601573E+000	1.9300372E+002	4.2478056E+000
7.8391540E-001	1.9405617E+002	4.8956857E+000
5.2944565E-001	1.9519937E+002	5.6833034E+000
3.5673514E-001	1.9641949E+002	6.4922352E+000
2.4074021E-001	1.9785962E+002	7.3321376E+000
1.6278075E-001	1.9962755E+002	8.5082512E+000
1.0967685E-001	2.0185713E+002	9.8980598E+000
7.4052162E-002	2.0396306E+002	1.1538490E+001
5.0035227E-002	2.0646831E+002	1.3265798E+001
5.0001856E+005	2.5699987E+001	-1.8778565E+000
3.3746847E+005	2.5534407E+001	-3.0841926E-001
2.2777798E+005	2.5526535E+001	9.1441870E-001
1.5373553E+005	2.5698555E+001	2.1237023E+000
1.0376151E+005	2.6069675E+001	3.5917749E+000
7.0034148E+004	2.6558828E+001	5.2999802E+000
4.7273977E+004	2.7352468E+001	7.4647527E+000
3.1908773E+004	2.8457453E+001	1.0472152E+001
2.1535408E+004	3.0242334E+001	1.4312251E+001
1.4530134E+004	3.2842281E+001	1.9351498E+001
9.8073789E+003	3.7097839E+001	2.5724934E+001
6.6620737E+003	4.3215546E+001	3.3420105E+001
4.4664292E+003	5.2412498E+001	4.2255516E+001
3.0159653E+003	6.5231926E+001	5.1097340E+001
2.0356514E+003	8.1741402E+001	5.8608932E+001
1.3736815E+003	1.0151996E+002	6.2938000E+001
9.2767200E+002	1.2280074E+002	6.2638165E+001
6.2600159E+002	1.4267406E+002	5.7448036E+001
4.2229733E+002	1.5895032E+002	4.8724930E+001
2.8509122E+002	1.7055310E+002	3.8483490E+001
1.9252596E+002	1.7812268E+002	2.9205629E+001
1.2987535E+002	1.8229749E+002	2.0971342E+001
8.7671425E+001	1.8488681E+002	1.5215174E+001
5.9185604E+001	1.8592216E+002	1.0928806E+001
3.9961639E+001	1.8759216E+002	7.8241372E+000
2.6939653E+001	1.8831689E+002	5.9173017E+000
1.8210957E+001	1.8877872E+002	4.5623097E+000
1.2283805E+001	1.8919176E+002	3.7521410E+000
8.2935228E+000	1.8961197E+002	3.3320181E+000
5.5963469E+000	1.9003659E+002	3.1297622E+000
3.7778049E+000	1.9071109E+002	3.1150558E+000
2.5481083E+000	1.9122957E+002	3.4978228E+000
1.7208152E+000	1.9198892E+002	3.7964756E+000
1.1601573E+000	1.9284636E+002	4.3712249E+000
7.8391540E-001	1.9376810E+002	4.9156432E+000
5.2944565E-001	1.9498393E+002	5.5126595E+000
3.5673514E-001	1.9643488E+002	6.3313942E+000
2.4074021E-001	1.9797246E+002	7.4361687E+000
1.6278075E-001	1.9962340E+002	8.5299835E+000
1.0967685E-001	2.0166187E+002	9.7465477E+000
7.4052162E-002	2.0418457E+002	1.1289257E+001
5.0035227E-002	2.0695340E+002	1.3315367E+001
=== Z fit Analysis (01/15/21 14:41) ===
Equivalent circuit:
   R1+Q2/R2+Q3
   R1 = 25.14 Ohm
   Q2 = 3.283e-6 F.s^(a - 1)
   a2 = 0.838 3 
   R2 = 164.3 Ohm
   Q3 = 0.076 93 F.s^(a - 1)
   a3 = 0.455 1 
Fit:
   select: 2 cycle(s)
   method: Randomize + Simplex
   stop Randomize on: 5000 iterations
   stop fit on: 5000 iterations
   weight: |Z|

File: test_data/EIS/Li-Li_polished_PEO_EO-LiTFSI_20-1_0_05mm_600000MW_75celcius_Sh_01132021_C06.txt
freq/Hz	Re(Z)/Ohm	-Im(Z)/Ohm	
5.0001856E+005	1.4530539E+001	-3.1874931E+000
3.3746847E+005	1.4466439E+001	-1.2657496E+000
2.2777798E+005	1.4479771E+001	3.6523792E-001
1.5373553E+005	1.4657242E+001	1.9834130E+000
1.0376151E+005	1.5031044E+001	3.7382090E+000
7.0034148E+004	1.5585392E+001	5.8123093E+000
4.7273977E+004	1.6374121E+001	8.4257059E+000
3.1908773E+004	1.7484861E+001	1.1845668E+001
2.1535408E+004	1.9117847E+001	1.6405977E+001
1.4530134E+004	2.1541052E+001	2.2594316E+001
9.8073789E+003	2.5211489E+001	3.0758318E+001
6.6620737E+003	3.0728363E+001	4.1476208E+001
4.4664292E+003	3.9328583E+001	5.5629040E+001
3.0159653E+003	5.2012890E+001	7.2758209E+001
2.0356514E+003	7.0953651E+001	9.2730087E+001
1.3736815E+003	9.7993263E+001	1.1406255E+002
9.2767200E+002	1.3444067E+002	1.3352129E+002
6.2600159E+002	1.7994637E+002	1.4642928E+002
4.2229733E+002	2.3022205E+002	1.4803012E+002
2.8509122E+002	2.7873514E+002	1.3693146E+002
1.9252596E+002	3.1958301E+002	1.1880019E+002
1.2987535E+002	3.4895972E+002	9.4939034E+001
8.7671425E+001	3.6789420E+002	7.2471550E+001
5.9185604E+001	3.7936777E+002	5.2789585E+001
3.9961639E+001	3.8607178E+002	3.8092136E+001
2.6939653E+001	3.8980795E+002	2.7042217E+001
1.8210957E+001	3.9224600E+002	1.9509190E+001
1.2283805E+001	3.9325925E+002	1.4087496E+001
8.2935228E+000	3.9472247E+002	1.0784688E+001
5.5963469E+000	3.9531949E+002	8.1861296E+000
3.7778049E+000	3.9630344E+002	7.3046503E+000
2.5481083E+000	3.9765039E+002	7.0991673E+000
1.7208152E+000	3.9859680E+002	6.7168708E+000
1.1601573E+000	4.0043573E+002	7.2853365E+000
7.8391540E-001	4.0184067E+002	8.0084715E+000
5.2944565E-001	4.0378326E+002	8.7695618E+000
3.5673514E-001	4.0616745E+002	9.8075142E+000
2.4074021E-001	4.0887338E+002	1.1298523E+001
1.6278075E-001	4.1197308E+002	1.2864206E+001
1.0967685E-001	4.1579959E+002	1.4500942E+001
7.4052162E-002	4.2072101E+002	1.6557707E+001
5.0035227E-002	4.2668228E+002	1.9433765E+001
5.0001856E+005	1.4696218E+001	-3.1145363E+000
3.3746847E+005	1.4579091E+001	-1.2372686E+000
2.2777798E+005	1.4576257E+001	3.8069731E-001
1.5373553E+005	1.4774842E+001	1.9905628E+000
1.0376151E+005	1.5136792E+001	3.7697246E+000
7.0034148E+004	1.5680694E+001	5.8407984E+000
4.7273977E+004	1.6460230E+001	8.4403744E+000
3.1908773E+004	1.7601465E+001	1.1865810E+001
2.1535408E+004	1.9214418E+001	1.6459259E+001
1.4530134E+004	2.1621643E+001	2.2668612E+001
9.8073789E+003	2.5274780E+001	3.0941584E+001
6.6620737E+003	3.0819719E+001	4.1684719E+001
4.4664292E+003	3.9387955E+001	5.5939713E+001
3.0159653E+003	5.2157997E+001	7.3170250E+001
2.0356514E+003	7.1052849E+001	9.3514290E+001
1.3736815E+003	9.8187927E+001	1.1537064E+002
9.2767200E+002	1.3474724E+002	1.3520107E+002
6.2600159E+002	1.8087320E+002	1.4841170E+002
4.2229733E+002	2.3131497E+002	1.5073384E+002
2.8509122E+002	2.8243909E+002	1.4193745E+002
1.9252596E+002	3.2401987E+002	1.2189700E+002
1.2987535E+002	3.5375977E+002	9.7763557E+001
8.7671425E+001	3.7390811E+002	7.4360619E+001
5.9185604E+001	3.8586963E+002	5.4465397E+001
3.9961639E+001	3.9299902E+002	3.9441212E+001
2.6939653E+001	3.9660724E+002	2.7991707E+001
1.8210957E+001	3.9914044E+002	2.0367203E+001
1.2283805E+001	4.0017581E+002	1.4615483E+001
8.2935228E+000	4.0173889E+002	1.1251431E+001
5.5963469E+000	4.0246545E+002	8.6724567E+000
3.7778049E+000	4.0379913E+002	7.2919931E+000
2.5481083E+000	4.0484253E+002	7.0570264E+000
1.7208152E+000	4.0630325E+002	7.0103478E+000
1.1601573E+000	4.0788333E+002	7.1858597E+000
7.8391540E-001	4.0937836E+002	8.0458746E+000
5.2944565E-001	4.1129739E+002	8.9613781E+000
3.5673514E-001	4.1356387E+002	9.9680204E+000
2.4074021E-001	4.1646527E+002	1.1362813E+001
1.6278075E-001	4.1982031E+002	1.3033636E+001
1.0967685E-001	4.2365637E+002	1.4981860E+001
7.4052162E-002	4.2848123E+002	1.7027899E+001
5.0035227E-002	4.3491785E+002	1.9491943E+001
=== Z fit Analysis (01/15/21 15:18) ===
Equivalent circuit:
   R1+Q2/R2+Q3
   R1 = 13.99 Ohm
   Q2 = 2.879e-6 F.s^(a - 1)
   a2 = 0.840 8 
   R2 = 385.4 Ohm
   Q3 = 0.057 21 F.s^(a - 1)
   a3 = 0.455 6 
Fit:
   select: 1st cycle(s)
   method: Randomize + Simplex
   stop Randomize on: 5000 iterations
   stop fit on: 5000 iterations
   weight: |Z|
